Repository: jayshrivastava0/HRSU-indore

File: learn/calcium-nitrate-corrosion-inhibitor/index.html
Calcium Nitrate as a Corrosion Inhibitor: Rebar in Concrete, Dosage, Limits & Alternatives | HRSU Indore

HRSUIndore
  
  Learn
  Product
  Blog
  Request Quote

Home › Learn › Corrosion Inhibitor

  Calcium nitrate as a corrosion inhibitor: protecting reinforcing steel in concrete, and what is (and is not) proven elsewhere

  Last updated: 7 October 2026  ·  Reviewed by Sujay Shrivastava - Digital Transformation Consultant

In summary
  Calcium nitrate works as an anodic corrosion inhibitor for reinforcing steel in concrete: in long-term and accelerated tests it protected rebar against both externally penetrating and admixed chloride, and its mechanism in alkaline concrete is similar to that of calcium nitrite, only slower.[2] The main research recommendation is about 3–4% calcium nitrate by weight of cement for protection against chloride-induced corrosion,[2] compared with only 0.2–1.0% when it is used purely as a set accelerator.[22] It is cheaper and less toxic than calcium nitrite,[2] but results are not unanimous (one pore-solution study found no delay in corrosion onset)[3] and it is not a substitute for low-permeability concrete, adequate cover and chloride limits.[10] Claims that it inhibits corrosion in diesel fuel systems appear only in chemical-catalogue descriptions, and we found no independent evidence for them.[24]

Key facts at a glance

Item	Value / answer	

Inhibitor type in concrete	Anodic inhibitor; mechanism similar to calcium nitrite but with slower kinetics[2]	

  Research dosage for corrosion protection	About 3–4% calcium nitrate by weight of cement (Justnes, ACI SP-234)[2]	

  Dosage as set accelerator only	0.2–1.0% by weight of cement; 1–3% for strength and water-reducer compensation; 3% and above for corrosion inhibition[22]	

  Set-time effect	About 1 hour shorter setting time per 1% calcium nitrate in cement paste[9]	

  Strength effect	Long-term strength gain rose up to about 2% dosage and then flattened in one SINTEF/KU Leuven study[8]	

  Compared with calcium nitrite	Calcium nitrate is cheaper, less toxic and more available; nitrite reacts faster[2][14]	

  Calcium nitrite reference limit	Protective when chloride-to-nitrite weight ratio does not exceed 1.5 (1987 study); FHWA slabs showed effect up to Cl−/NO2− of 0.9[6][7]	

  Calcium nitrite dosage in FHWA slabs	2.75% calcium nitrite by weight of cement[7]	

  Chloride level that starts corrosion	Not fixed; FHWA grout study gave 0.4% (initiation) and 0.8% (intensification) chloride by weight of cement for strand in grout[19]	

  Contrary result	A University of Waterloo pore-solution study found that none of the tested nitrate inhibitors delayed corrosion onset[3]	

  Best-performing of 7 inhibitors in one KFUPM test	Calcium nitrate, in Saudi coastal exposure conditions[5]	

  High-halide brine (oilfield) behaviour	Inhibited steel at about 1 mass% but far less effective at higher concentrations[18]	

  Governing standards	ASTM C1582 (corrosion-inhibiting admixtures), ASTM C494 Type C (accelerators), EN 934-2, ACI 222R-19[10][11][12][13]	

  Compound	Ca(NO3)2, highly water-soluble calcium salt of nitric acid[1]	

How does calcium nitrate inhibit corrosion of reinforcing steel?

  Steel in sound concrete is protected by a thin passive oxide film that forms in the highly alkaline pore water. Chloride ions from de-icing salt, seawater or contaminated materials break that film down locally, and pitting starts once enough chloride reaches the bar. An anodic inhibitor acts at those local anodic sites, helping the oxide film to form or re-form. Justnes concluded that calcium nitrate and calcium nitrite work by a similar mechanism in alkaline concrete, but that the nitrate reaction is slower, which matters mainly in short laboratory tests rather than in real structures.[2] Wikipedia summarises the nitrate effect as formation of an iron hydroxide layer that reduces corrosion of the reinforcement.[23] A related electrochemical study on carbon steel found that nitrate is a weaker pitting agent than chloride, and that nitrite was what kept steel passive in the presence of nitrate and chloride.[17]

How much calcium nitrate is needed as a corrosion inhibitor?

  The same admixture does different jobs at different doses. The table separates them, because the corrosion dose is several times the accelerator dose.

Purpose	Dose (% of cement mass)	Evidence	

Set acceleration	0.2–1.0%	Trade review of 20+ years of use[22]	

  Strength enhancement, water-reducer compensation	1–3%	Trade review;[22] strength gain plateaued near 2% in one study[8]	

  Chloride-corrosion inhibition	3–4% (≥3%)	Justnes, ACI SP-234;[2] trade review[22]	

  For comparison: calcium nitrite	2.75% in FHWA slabs	FHWA-RD-88-165[7]	

As arithmetic only: in a mix with 400 kg/m3 of cement, 3–4% corresponds to 12–16 kg of calcium nitrate (as dry salt) per cubic metre. That is a worked example, not a mix design. Dose against the Ca(NO3)2 content actually in the product, whether powder or solution.

Does calcium nitrate work as well as calcium nitrite?

  Justnes reported that calcium nitrate outperformed calcium nitrite in an accelerated test and protected rebar against both penetrating and admixed chloride in long-term tests.[2] Other work is more mixed. A KFUPM study of five contamination scenarios found calcium nitrite most efficient at delaying corrosion initiation under chloride contamination, while both nitrite and nitrate mitigated chloride-plus-sulfate and seawater effects, and concluded that the right inhibitor and dose depend on the contamination type and level.[4] A seven-inhibitor KFUPM thesis ranked calcium nitrate best across its exposure zones,[5] yet a Waterloo thesis reported that none of its tested nitrate products delayed corrosion onset in synthetic pore solution.[3] A fair reading is that nitrate can work at high dose in good concrete, that results depend strongly on test method and product, and that independent trials on your own mix are justified.

What chloride level can calcium nitrate tolerate?

  There is no single published safe chloride-to-nitrate ratio for calcium nitrate comparable to the nitrite ratios. For calcium nitrite, protection was reported while the chloride-to-nitrite weight ratio stayed at or below 1.5,[6] while the FHWA slab study found an effect up to 0.9.[7] Those ratios belong to nitrite and should not be transferred to nitrate. More generally, the chloride content needed to start corrosion is not a fixed number: an FHWA study of strand in post-tensioning grout reported pitting beginning at 0.4% and intensifying at 0.8% chloride by weight of cement,[19] and a review notes that the chloride-to-hydroxide molar ratio above about 0.6 makes the passive film permeable.[14] ACI 222R-19 is the standard guide to chloride thresholds and to protective measures in new construction.[10] An inhibitor adds margin; it does not remove the need to limit chloride in the mix and to keep it out of the cover zone.

What happens to setting time and strength at a corrosion-inhibiting dose?

  Calcium nitrate is first of all a set accelerator, so a 3–4% dose is a large acceleration. In cement paste, setting time was about one hour shorter for each 1% calcium nitrate, and the effect was strongest at 0 and 5 °C.[9] A SINTEF/KU Leuven study found long-term strength rose with dose up to about 2% and then flattened, without a measurable porosity reduction to explain it.[8] The practical consequence is that concrete with a corrosion-inhibiting dose needs trial batches for slump retention, setting time and strength, often paired with a water reducer or retarder. See our concrete accelerator guide for the accelerator side of the same chemistry. Calcium nitrite behaves similarly: it also accelerates hydration and is typically paired with a water reducer.[14]

Is calcium nitrate a corrosion inhibitor in diesel fuel?

  The claim is repeated in supplier catalogues, which describe calcium nitrate tetrahydrate as a fertilizer and a corrosion inhibitor in diesel fuels.[24] We could not find a standard, patent, regulator document or peer-reviewed paper that supports it. The English Wikipedia article on calcium nitrate, when we checked, mentions corrosion inhibition only for concrete reinforcement.[23] Chemically it is also hard to see why a water-soluble inorganic salt would be a fuel additive: diesel is an oil phase, and published fuel corrosion inhibitors are organic, typically acid-group structures such as dimer fatty acids, which a BASF patent says tend to precipitate in the presence of calcium ions.[21] Treat this as unproven, niche at best. If a fuel specification requires an inhibitor, it should name an oil-soluble additive, not a fertilizer salt.

Can calcium nitrate inhibit corrosion in other industrial systems?

  Evidence outside concrete is thin and mixed. In 10 mass% calcium chloride or calcium bromide brine simulating oilfield completion fluids, about 1 mass% calcium nitrate suppressed pitting on API P110 steel, but at higher concentrations it was far less effective.[18] Nitrate is also itself a pitting agent for carbon steel, although less aggressive than chloride, unless nitrite is present.[17] A 2017 NIST-affiliated modelling study proposes that surface-applied calcium aluminate coatings that release nitrate while binding chloride are being modelled as a future route, so that is research stage.[20] We did not find a source we could read to support routine use of calcium nitrate in boilers or cooling circuits, and we do not claim it.

What are the alternatives to calcium nitrate for rebar protection?

Option	Type	What the sources say	Main limit	

Calcium nitrate	Anodic, admixed	3–4% of cement mass; cheaper and less toxic than nitrite[2]	Strong set acceleration; mixed independent results[3][4]	

  Calcium nitrite	Anodic, admixed	First widely commercialised inhibitor; protective up to Cl−/NO2− 0.9–1.5[6][7][14]	Toxicity and cost relative to nitrate;[2] needs water reducer[14]	

  Amines and alkanolamines	Organic, mixed or migrating	High water solubility and small effect on concrete properties; can be admixed or surface-applied[14]	Penetration through concrete is a challenge[15]	

  Migrating (amino-alcohol) corrosion inhibitors	Surface-applied	In one test, efficiency was 55.35% when applied before chloride attack and 3.40% when applied after nine wet-dry cycles[16]	Timing; limited long-term field data[15]	

  Sodium monofluorophosphate	Surface-applied	Reviewed with aminoalcohols and nitrite[15]	Penetration; limited field data[15]	

  Nitrate-releasing CAC coatings	Surface layer	Modelled 5–10 times delay in corrosion initiation under seawater[20]	Research stage, simulation only	

Non-chemical options such as low water/binder ratio, supplementary cementitious materials, adequate cover, epoxy-coated or stainless reinforcement and cathodic protection are covered in ACI 222R-19 and generally do more than any admixture alone.[10]

Which standards apply?

ASTM C1582/C1582M specifies physical requirements and corrosion-performance tests (macrocell current, corroded area) for chloride-corrosion-inhibiting admixtures.[11]

  ASTM C494/C494M defines Type C accelerating admixtures, tested for slump, air, time of setting and strength.[12]

  EN 934-2 is the harmonised European standard for concrete admixtures, including set accelerators.[13]

  ACI 222R-19 is the guide to protection of metals in concrete against corrosion, including chloride threshold concepts.[10]

Passing C494 as an accelerator does not by itself show corrosion-inhibiting performance; for that claim look for C1582 test results. For comparison, a commercial calcium nitrite product states a dose of 10–30 L/m3 and conformity to C1582 and C494 Type C.[25]

How to specify and trial a calcium nitrate inhibitor

Define the exposure (marine, de-icing salt, carbonation) and the chloride limit in the mix.[10]

  Choose a trial dose range around 3–4% of cement mass as Ca(NO3)2.[2]

  Check setting time, slump retention and strength against the control; expect faster set.[9]

  If a corrosion claim is required, test to ASTM C1582 or an equivalent project method.[11]

  Specify limits for chloride, ammonium and insolubles on the material COA before purchase.

When calcium nitrate is NOT the right choice

As a replacement for good concrete. Inhibitors add margin but do not replace low permeability, cover depth and a chloride limit in the mix.[10]

  Where rapid set acceleration is unacceptable. A 3–4% dose strongly accelerates setting, roughly an hour per 1% in paste, which is hard to manage in hot weather or long hauls.[9]

  If a project demands proven C1582 performance and your product has no such test report; calcium nitrate results are mixed across studies.[3][4][11]

  For diesel or other fuels. No independent evidence supports it, and fuel inhibitors are organic additives.[21][24]

  In high-chloride brines at high concentration or on carbon steel without nitrite, where nitrate loses effect or can itself contribute to pitting.[17][18]

What HRSU supplies — and what it does not

  HRSU Indore supplies industrial grade calcium nitrate tetrahydrate: assay 99–103%, soluble calcium 16.4% minimum, nitrate nitrogen 11.7% minimum, insoluble matter 0.005% maximum, in 50 kg woven bags with an inner plastic liner, with a Certificate of Analysis for every batch, bulk and export supply, and TDS/SDS on request. HRSU does not claim that this grade complies with ASTM C1582, ASTM C494, EN 934-2 or any other admixture standard, and makes no claim for fuel or boiler use. For a concrete trial, tell us your required chloride, ammonium and insoluble limits and request the TDS, COA and a sample so you can validate the product on your own mix.

Request a calcium nitrate sample for your concrete trial

  Industrial-grade calcium nitrate tetrahydrate · COA with every lot · insoluble matter 0.005% max · bulk/export available.

  Request a quote
  WhatsApp us

Frequently asked questions

Is calcium nitrate a corrosion inhibitor?For reinforcing steel in concrete, yes: research shows it inhibits chloride-induced corrosion as an anodic inhibitor, at about 3–4% by weight of cement.[2] Independent results are not uniform, so trial your own mix.[3][4]

How much calcium nitrate should I add to concrete to stop rebar corrosion?The research recommendation is about 3–4% by weight of cement. Accelerator doses of 0.2–1.0% are too low for corrosion inhibition.[2][22]

What is the difference between calcium nitrate and calcium nitrite inhibitors?They act by a similar anodic mechanism, but nitrate is slower, cheaper, less toxic and more available than nitrite.[2] Nitrite has published chloride-to-nitrite limits of about 0.9–1.5.[6][7]

Does calcium nitrate speed up concrete setting?Yes. It is a set accelerator; in cement paste setting was about 1 hour shorter per 1% dose.[9] At corrosion-inhibiting doses, run trials for setting time and slump.

Is calcium nitrate used as a diesel fuel corrosion inhibitor?Only supplier catalogues say so;[24] we found no standard, patent or peer-reviewed support, and Wikipedia mentions only concrete.[23] Fuel corrosion inhibitors are normally organic additives.[21]

What are the alternatives to calcium nitrate for rebar corrosion?Calcium nitrite, amine and alkanolamine inhibitors, migrating amino-alcohol inhibitors and sodium monofluorophosphate are the main chemical options, plus non-chemical measures in ACI 222R-19.[10][14][15]

Which standard covers corrosion-inhibiting admixtures?ASTM C1582/C1582M covers chloride-corrosion-inhibiting admixtures; ASTM C494 Type C and EN 934-2 cover accelerators.[11][12][13]

Can HRSU calcium nitrate tetrahydrate be used as a concrete corrosion inhibitor?HRSU supplies freely water-soluble calcium nitrate with batch COAs but does not claim admixture-standard compliance. Share your chloride, ammonium and insoluble limits, then validate a sample in your own trial.

Related guides

Calcium nitrate as a concrete accelerator

  Calcium nitrate vs calcium chloride

  Calcium nitrate as a de-icing agent

  Uses of calcium nitrate: the complete guide

References

Calcium nitrate (PubChem compound summary) — U.S. National Library of Medicine / NCBI. Government database

  Corrosion Inhibitors for Reinforced Concrete (H. Justnes), ACI Symposium Paper SP-234 — American Concrete Institute, 2006. Technical society paper

  Examination of the mechanism of corrosion inhibition by calcium nitrite and calcium nitrate-based admixtures in concrete (L. Mammoliti) — University of Waterloo (UWSpace), 2001. University thesis

  Effectiveness of corrosion inhibitors in contaminated concrete (Al-Amoudi, Maslehuddin, Lashari, Almusallam) — Cement and Concrete Composites 25(4-5):439-449, 2003, via KFUPM. Peer-reviewed

  A Study on Utilizing Chemical Inhibitors in New Reinforced Concrete Structures (A. A. Alnaghi) — King Fahd University of Petroleum and Minerals, 2014. University thesis

  The inhibition of chloride-induced corrosion in reinforced concrete by calcium nitrite (Gaidis and Rosenberg), 1987 — Transportation Research Board (TRID record). Research record

  Time-to-Corrosion of Reinforcing Steel in Concrete Slabs, Vol. VI: Calcium Nitrite Admixture, FHWA-RD-88-165 — U.S. Federal Highway Administration, 1988. Government report

  Porosity and diffusivity of concrete with long-term compressive strength increase due to addition of the set accelerator calcium nitrate (Justnes, Thys, Vanparijs, Van Gemert) — SINTEF Civil and Environmental Engineering / KU Leuven. Research paper

  The effect of calcium nitrate on the properties of Portland cement pastes and concrete hardening at low temperatures (Kicaite, Skripkinas, Pundiene) — Ceramics-Silikaty 64(3):263-270, 2020, Vilnius Gediminas Technical University. Peer-reviewed

  ACI 222R-19: Guide to Protection of Metals in Concrete Against Corrosion — American Concrete Institute, 2019. Standard / guide

  ASTM C1582/C1582M: Standard specification for admixtures to inhibit chloride-induced corrosion of reinforcing steel in concrete — ASTM International. Standard

  ASTM C494/C494M-24: Standard specification for chemical admixtures for concrete — ASTM International. Standard

  EN 934-2: Admixtures for concrete, mortar and grout, Part 2: Concrete admixtures, definitions, requirements, conformity, marking and labelling — CEN, listed by BSI. Standard

  Corrosion Inhibitors for Reinforced Concrete (Rivetti, Andrade Neto, de Amorim Junior, Ribeiro), book chapter — IntechOpen, 2017. Peer-reviewed chapter

  Corrosion inhibitors for steel in concrete: State-of-the-art report — Construction and Building Materials, Elsevier, 2008 (TRID record). Peer-reviewed review

  Anti-corrosion performance of migratory corrosion inhibitors on reinforced concrete exposed to varying degrees of chloride erosion — PubMed Central, U.S. National Library of Medicine. Peer-reviewed

  Electrochemical studies of nitrate-induced pitting in carbon steel (P. E. Zapp), 1998 — U.S. Department of Energy OSTI / Savannah River. National lab report

  Steel corrosion inhibition by calcium nitrate in halide-enriched completion fluid environments (Dong et al.) — npj Materials Degradation, Nature Portfolio, 2018. Peer-reviewed

  An FHWA special study: Post-tensioning tendon grout chloride thresholds, FHWA-HRT-14-039 — U.S. Federal Highway Administration, 2014. Government report

  Anion capture and exchange by functional coatings: new routes to mitigate steel corrosion in concrete infrastructure (Falzone et al.), 2017 — National Institute of Standards and Technology. Government research

  US 10,377,958 B2: Corrosion inhibitors for fuels and lubricants (BASF SE) — U.S. Patent and Trademark Office, via Google Patents. Patent

  Calcium nitrate as a multifunctional concrete admixture — CPI Worldwide (trade journal), 2014. Trade publication

  Calcium nitrate — Wikipedia. Encyclopedia

  Calcium nitrate tetrahydrate, 97% (product listing) — Fisher Scientific / Thermo Scientific catalogue. Supplier catalogue

  Sika CNI (calcium nitrite corrosion inhibitor) product data sheet — Sika Corporation. Manufacturer data sheet

Reviewed by Sujay Shrivastava - Digital Transformation Consultant, HRSU Indore Pvt. Ltd. HRSU Indore manufactures and exports water-soluble calcium nitrate to 30+ countries.

HRSU

  Indore

  Industrial-grade
calcium nitrate.

Product

  Calcium Nitrate
  Specifications
  Download TDS
  Download SDS

Learn

  Knowledge Base
  Uses of Calcium Nitrate
  Drip Irrigation
  Bulk Export

Contact

  contact@hrsuindore.com
  +91 94250 00484
  WhatsApp Chat
  Retail store (small packs, India)

© 2026 HRSU Indore Pvt. Ltd.
  Industrial Grade Calcium Nitrate Manufacturer & Exporter, India
